Repository: Ckx-z/kimi-tianxuan-seek-APP

# COF 科研助手

> 输入两组单体（醛 / 胺）的 SMILES 或 CAS 号，预测 COF 成膜概率，输出打分理由、化学结构图与实验方案建议。面向课题组实验人员的桌面应用。

- **最新版本**：**v1.9.7** → 📥 [GitHub Release 下载页](https://github.com/Ckx-z/kimi-tianxuan-seek-APP/releases/latest)
- **分发形态**：Windows NSIS 安装包，开箱即用，无需安装 Python；支持自动更新（v0.2.5 起端到端可用）
- **使用文档**：📖 [docs/用户手册.md](docs/用户手册.md)（实验人员）｜📦 [docs/分发说明.md](docs/分发说明.md)（负责转发的同学）

## DFT 计算模块说明（工具箱 → DFT 计算）

**算什么**：两单体（醛 + 胺）先经亚胺缩合生成**二聚体**（程序自动生成，无需 CAS 号），再计算二聚体与第三物质的结合能：

$$E_{bind} = E(\text{二聚体}\cdot X) - E(\text{二聚体}) - E(X)$$

第三物质 X 可选：**自身二聚体**（π-π 堆积/自聚集倾向，对应结晶成膜驱动力，默认）、**溶剂分子**（成膜环境筛选）、**另一组二聚体**（异质堆积）、**自定义分子**（SMILES 或内置画板绘制）。

File: bridge/graphrag/nodes_outcome.jsonl
{"id": "O-crystal", "type": "crystal"}
{"id": "O-film", "type": "film"}
{"id": "O-unknown", "type": "unknown"}
{"id": "O-powder", "type": "powder"}

File: bridge/graphrag/nodes_reaction.jsonl (part 1 of 79)
{"id": "R-101-1", "paper_id": "101", "group_id": "1", "aldehyde_smiles": "O=CC1=C(C=O)C(=O)C(C=O)=C1O", "amine_smiles": "Nc1ccc(N)cc1", "aldehyde_name": "1,3,5-triformylphloroglucinol (Tp)", "amine_name": "p-phenylenediamine (Pa)", "stoichiometry": "1:1 (Tp:Pa)", "solvent": "water/CH₂Cl₂ (两相不互溶体系)", "temperature": "室温 (25°C)", "source_db": "v3_db_full", "outcome": "film", "synthesis_mode": "均相合成（溶剂热法合成iCOF）+ 后续在水相中自剥离形成异相分散体系", "catalyst": "", "interface_type": "液-液界面（ aqueous solution，水相分散体系）", "yaml_lid": "0.Supramolecular Reassembly of Self-Exfoliated IonicCovalent OrganicNanosheets for Label-Free Detection of Double-Stranded DNA"}
{"id": "R-101-2", "paper_id": "101", "group_id": "2", "aldehyde_smiles": "O=CC1=C(C=O)C(=O)C(C=O)=C1O", "amine_smiles": "Nc1ccc(N)cc1-c1ccc(N)cc1", "aldehyde_name": "1,3,5-triformylphloroglucinol (Tp)", "amine_name": "benzidine (BD)", "stoichiometry": "1:1 (Tp:BD)", "solvent": "water/CH₂Cl₂ (两相不互溶体系)", "temperature": "室温 (25°C)", "source_db": "v3_db_full", "outcome": "film", "synthesis_mode": "均相合成（溶剂热法）", "catalyst": "acetic acid（乙酸）", "interface_type": "", "yaml_lid": "boosting-lithium-sulfur-battery-performance-by-integrating-a-redox-active-covalent-organic-framework-in-the-separator"}
{"id": "R-101-3", "paper_id": "101", "group_id": "3", "aldehyde_smiles": "O=CC1=C(C=O)C(=O)C(C=O)=C1O", "amine_smiles": "Nc1ccc(-c2ccc(N)cc2)cc1", "aldehyde_name": "1,3,5-triformylphloroglucinol (Tp)", "amine_name": "4,4'-diamino-p-terphenyl (DATP)", "stoichiometry": "1:1 (Tp:DATP)", "solvent": "water/CH₂Cl₂ (两相不互溶体系)", "temperature": "室温 (25°C)", "source_db": "v3_db_full", "outcome": "film", "synthesis_mode": "均相合成（溶剂热法合成iCOF）+ 后续在水相中自剥离形成异相分散体系", "catalyst": "", "interface_type": "液-液界面（ aqueous solution，水相分散体系）", "yaml_lid": "0.Supramolecular Reassembly of Self-Exfoliated IonicCovalent OrganicNanosheets for Label-Free Detection of Double-Stranded DNA"}
{"id": "R-103-1", "paper_id": "103", "group_id": "1", "aldehyde_smiles": "O=CC1=C(F)C=C(F)C=C1C=O", "amine_smiles": "[Cl-].NC(=N)N(N)N", "aldehyde_name": "2,3,5,6-tetrafluoroterephthalaldehyde (TfTa)", "amine_name": "triaminoguanidinium hydrochloride (TGCl)", "stoichiometry": "1:1 (界面扩散控制)", "solvent": "water-ethyl acetate (liquid-liquid interface)", "temperature": "ambient temperature", "source_db": "v3_db_full", "outcome": "film", "synthesis_mode": "异相合成（液-液界面聚合，异相界面反应）", "catalyst": "", "interface_type": "液-液界面（liquid-liquid interface），水相与乙酸乙酯有机相之间的界面，界面张力驱动单体在界面处富集和聚合", "yaml_lid": "13. Angew Chem Int Ed - 2025 - Wang - Fluorinated Covalent Organic Framework Membranes with Robust Wetting Resistance for"}
{"id": "R-103-2", "paper_id": "103", "group_id": "2", "aldehyde_smiles": "O=CC1=CC=C(C=O)C=C1 或混合", "amine_smiles": "N=C(N)NN", "aldehyde_name": "terephthalaldehyde 或混合醛（TfTa部分取代）", "amine_name": "triaminoguanidinium (TG)", "stoichiometry": "1:1", "solvent": "water-ethyl acetate (liquid-liquid interface)", "temperature": "ambient temperature", "source_db": "v3_db_full", "outcome": "film", "synthesis_mode": "异相合成（溶剂热法合成COF晶体，再剥离成纳米片，最后真空辅助过滤组装成膜）", "catalyst": "", "interface_type": "气-液界面组装（真空辅助过滤法）", "yaml_lid": "11-Covalent organic framework membranes through a mixed-dimensional assembly for molecular separations"}
{"id": "R-103-3", "paper_id": "103", "group_id": "3", "aldehyde_smiles": "O=CC1=CC=C(C=O)C=C1", "amine_smiles": "c1ccc(-c2c3ccc4ccc(-c5ccc(N)cc5)cc4c3cc2ccc1N)cc1ccc(N)cc1", "aldehyde_name": "terephthalaldehyde (Ta)", "amine_name": "1,3,6,8-tetrakis(4-aminophenyl)pyrene (Tp)", "stoichiometry": "1:1", "solvent": "水-乙酸乙酯界面（推测）", "temperature": "ambient temperature", "source_db": "v3_db_full", "outcome": "film", "synthesis_mode": "异相合成（悬浮液中生长单晶，以及常规多晶粉末合成）", "catalyst": "benzoic acid（苯甲酸，用作转亚胺化催化剂）", "interface_type": "", "yaml_lid": "inverse-gas-chromatography-demonstrates-the-crystallinity-dependent-physicochemical-properties-of-two-dimensional"}
{"id": "R-106-1", "paper_id": "106", "group_id": "1", "aldehyde_smiles": "O=Cc1c(O)c(O)c(C=O)c(O)c1C=O", "amine_smiles": "Nc1ccc(N)c(c1)C(F)(F)F", "aldehyde_name": "2,4,6-trihydroxybenzene-1,3,5-tricarbaldehyde (Tp)", "amine_name": "2-(trifluoromethyl)benzene-1,4-diamine (Pa-CF3)", "stoichiometry": "1:1 (Tp:Pa-CF3)", "solvent": "dichloromethane (DCM, organic phase) / deionized water (aqueous phase)", "temperature": "room temperature (~25°C)", "source_db": "v3_db_full", "outcome": "film", "synthesis_mode": "均相合成（COF粉末合成后分散成膜）", "catalyst": "acetic acid（乙酸，用于F-COF合成）", "interface_type": "液-液界面（ aqueous-organic interface），水相（含PIP和CPB）与有机相（含Tp的二氯甲烷溶液）", "yaml_lid": "1-s2.0-S0376738826000347-mmc1"}
{"id": "R-106-2", "paper_id": "106", "group_id": "2", "aldehyde_smiles": "O=Cc1cc(C=O)cc(C=O)c1", "amine_smiles": "Nc1ccc(N)c(c1)C(F)(F)F", "aldehyde_name": "benzene-1,3,5-tricarbaldehyde (TFB)", "amine_name": "2-(trifluoromethyl)benzene-1,4-diamine (Pa-CF3)", "stoichiometry": "1:1 (TFB:Pa-CF3)", "solvent": "dichloromethane (DCM, organic phase) / deionized water (aqueous phase)", "temperature": "room temperature (~25°C)", "source_db": "v3_db_full", "outcome": "film", "synthesis_mode": "均相合成（COF粉末合成后分散成膜）", "catalyst": "acetic acid（乙酸，用于F-COF合成）", "interface_type": "液-液界面（ aqueous-organic interface），水相（含PIP和CPB）与有机相（含Tp的二氯甲烷溶液）", "yaml_lid": "1-s2.0-S0376738826000347-mmc1"}
{"id": "R-108-1", "paper_id": "108", "group_id": "1", "aldehyde_smiles": "O=CC1=CC(=CC(=C1)C=O)C=O", "amine_smiles": "[NH2-]NC(N)=NC(N)=[NH2+].[Cl-]", "aldehyde_name": "1,3,5-triformylphloroglucinol", "amine_name": "triaminoguanidinium chloride", "stoichiometry": "1:1", "solvent": "water (colloidal solution for membrane casting)", "temperature": "room temperature (membrane fabrication)", "source_db": "v3_db_full", "outcome": "film", "synthesis_mode": "异相合成（溶剂热法合成COF晶体，再剥离成纳米片，最后真空辅助过滤组装成膜）", "catalyst": "", "interface_type": "气-液界面组装（真空辅助过滤法）", "yaml_lid": "11-Covalent organic framework membranes through a mixed-dimensional assembly for molecular separations"}
{"id": "R-108-11", "paper_id": "108", "group_id": "11", "aldehyde_smiles": "O=CC1=CC(=CC(=C1)C=O)C=O", "amine_smiles": "Nc1ccc(N)cc1", "aldehyde_name": "1,3,5-triformylphloroglucinol", "amine_name": "p-phenylenediamine", "stoichiometry": "1:1", "solvent": "water", "temperature": "room temperature", "source_db": "v3_db_full", "outcome": "film", "synthesis_mode": "均相合成（溶剂热法合成iCOF）+ 后续在水相中自剥离形成异相分散体系", "catalyst": "", "interface_type": "液-液界面（ aqueous solution，水相分散体系）", "yaml_lid": "0.Supramolecular Reassembly of Self-Exfoliated IonicCovalent OrganicNanosheets for Label-Free Detection of Double-Stranded DNA"}
{"id": "R-110-1", "paper_id": "110", "group_id": "1", "aldehyde_smiles": "[Cl-].[Cl-].[n+]1ccc(cc1)c2ccc(C=O)cc2.c3ccc(cc3)C=O.c4ccc[n+]2ccc(c4)-c5ccc(cc5)C=O", "amine_smiles": "c1ccc2c(c1)c3c4c5ccc(c5c(c4c(n3c2=O)Nc6ccc(cc6)N)Nc7ccc(cc7)N)Nc8ccc(cc8)N", "aldehyde_name": "1,1-bis(4-formylphenyl)-4,4'-bipyridinium dichloride (Vg²⁺·2Cl⁻)", "amine_name": "4,4',4'',4'''-(pyrene-1,3,6,8-tetrayl)tetraaniline (Py)", "stoichiometry": "1:1 (Py:Vg²⁺)", "solvent": "N,N-dimethylacetamide (DMAc)/mesitylene/6 M AcOH (1/9/1 v/v)", "temperature": "120°C", "source_db": "v3_db_full", "outcome": "film", "synthesis_mode": "均相合成（溶剂热法）", "catalyst": "6 M AcOH（6 M乙酸）", "interface_type": "液-液界面或均相溶液反应（溶剂热条件）", "yaml_lid": "10-A highly soluble, crystalline, covalent organic framework compatible with device"}
{"id": "R-118-1", "paper_id": "118", "group_id": "1", "aldehyde_smiles": "O=CC1=C(C(=O)C(C=O)=C(C=O)C1=O)C=O", "amine_smiles": "C1=C(N)CCC(N)=C1", "aldehyde_name": "1,3,5-triformylphloroglucinol (Tp)", "amine_name": "1,4-phenylenediamine (Pa-H)", "stoichiometry": "2:3 (Tp:Pa-H)", "solvent": "N,N-dimethylacetamide (DMA)/H2O (9:1, v/v)", "temperature": "100 °C", "source_db": "v3_db_full", "outcome": "film", "synthesis_mode": "均相合成（溶液相反应）", "catalyst": "Sc(OTf)3（Scandium triflate，三氟甲磺酸钪）", "interface_type": "均相反应体系，在溶液中通过溶胶-凝胶转变形成气凝胶网络", "yaml_lid": "moderate-and-universal-synthesis-of-undoped-covalent-organic-framework-aerogels-for-enhanced-iodine-uptake"}
{"id": "R-118-2", "paper_id": "118", "group_id": "2", "aldehyde_smiles": "O=CC1=C(C(=O)C(C=O)=C(C=O)C1=O)C=O", "amine_smiles": "CC1=C(N)C(C)=C(N)C=C1", "aldehyde_name": "1,3,5-triformylphloroglucinol (Tp)", "amine_name": "2,5-dimethyl-1,4-phenylenediamine (Pa-Me)", "stoichiometry": "2:3 (Tp:Pa-Me)", "solvent": "N,N-dimethylacetamide (DMA)/H2O (9:1, v/v)", "temperature": "100 °C", "source_db": "v3_db_full", "outcome": "film", "synthesis_mode": "均相合成（溶液相反应）", "catalyst": "Sc(OTf)3（Scandium triflate，三氟甲磺酸钪）", "interface_type": "均相反应体系，在溶液中通过溶胶-凝胶转变形成气凝胶网络", "yaml_lid": "moderate-and-universal-synthesis-of-undoped-covalent-organic-framework-aerogels-for-enhanced-iodine-uptake"}
{"id": "R-118-3", "paper_id": "118", "group_id": "3", "aldehyde_smiles": "O=CC1=C(C(=O)C(C=O)=C(C=O)C1=O)C=O", "amine_smiles": "O=[N+]([O-])C1=C(N)CCC(N)=C1", "aldehyde_name": "1,3,5-triformylphloroglucinol (Tp)", "amine_name": "2-nitro-1,4-phenylenediamine (Pa-NO2)", "stoichiometry": "2:3 (Tp:Pa-NO2)", "solvent": "N,N-dimethylacetamide (DMA)/H2O (9:1, v/v)", "temperature": "100 °C", "source_db": "v3_db_full", "outcome": "film", "synthesis_mode": "均相合成（溶剂热法合成iCOF）+ 后续在水相中自剥离形成异相分散体系", "catalyst": "", "interface_type": "液-液界面（ aqueous solution，水相分散体系）", "yaml_lid": "0.Supramolecular Reassembly of Self-Exfoliated IonicCovalent OrganicNanosheets for Label-Free Detection of Double-Stranded DNA"}
{"id": "R-119-1", "paper_id": "119", "group_id": "1", "aldehyde_smiles": "O=CC1=CC(=CC(=C1)C=O)C=O", "amine_smiles": "c1ccc(N)cc1N", "aldehyde_name": "1,3,5-triformylbenzene (TFB)", "amine_name": "1,4-diaminebenzene (DB, p-phenylenediamine)", "stoichiometry": "1:1", "solvent": "water + glacial acetic acid", "temperature": "room temperature (25°C)", "source_db": "v3_db_full", "outcome": "crystal", "synthesis_mode": "均相合成（所有反应物溶解于混合有机溶剂中进行溶剂热聚合）", "catalyst": "乙酸（acetic acid，6 M水溶液）", "interface_type": "液-液界面溶剂热合成（密封玻璃管中o-DCB/n-BuOH混合溶剂），无固体基底参与界面组装", "yaml_lid": "2d-covalent-organic-frameworks-with-interlayer-hydrogen-bonding-oriented-through-designed-nonplanarity"}
{"id": "R-119-3", "paper_id": "119", "group_id": "3", "aldehyde_smiles": "O=CC1=CC(=CC(=C1)C=O)C=O", "amine_smiles": "c1ccc(Nc2ccc(cc2)c2ccc(Nc3ccc(cc3)c3ccc(N)cc3)cc2)cc1", "aldehyde_name": "1,3,5-triformylbenzene (TFB)", "amine_name": "1,3,5-tris(4-aminophenyl)benzene (TAPB)", "stoichiometry": "3:2 (TFB:TAPB)", "solvent": "water + acetic acid", "temperature": "room temperature", "source_db": "v3_db_full", "outcome": "film", "synthesis_mode": "异相合成（溶剂热法合成粉末；界面法或溶液浇铸法制备薄膜）", "catalyst": "acetic acid（醋酸，催化亚胺缩合反应）", "interface_type": "", "yaml_lid": "outstanding-charge-mobility-by-band-transport-in-two-dimensional-semiconducting-covalent-organic-frameworks"}
{"id": "R-119-4", "paper_id": "119", "group_id": "4", "aldehyde_smiles": "O=Cc1cc(C=O)cc(C=O)c1", "amine_smiles": "c1ccc(Nc2ccccc2)cc1", "aldehyde_name": "TFB, TPA, DMTA, TFPA, TFPB, TFPT (various aldehydes)", "amine_name": "BD, DDB, TAPA, TAPT, PTTA, TAPPA, TAPM, ETTA (various amines)", "stoichiometry": "various ratios [3+2], [3+3], [4+2]", "solvent": "water + acetic acid", "temperature": "room temperature", "source_db": "v3_db_full", "outcome": "unknown", "synthesis_mode": "", "catalyst": "", "interface_type": "", "yaml_lid": ""}
{"id": "R-119-5", "paper_id": "119", "group_id": "5", "aldehyde_smiles": "O=Cc1ccc(-c2ccccc2-c2ccc(C=O)cc2)cc1", "amine_smiles": "Nc1ccc(-c2ccc(-c3ccc(N)cc3)cc2)cc1", "aldehyde_name": "TFB, ETTA (for different CNF@COF composites)", "amine_name": "TAPB, DB (for different CNF@COF composites)", "stoichiometry": "various", "solvent": "water + acetic acid", "temperature": "room temperature", "source_db": "v3_db_full", "outcome": "unknown", "synthesis_mode": "", "catalyst": "", "interface_type": "", "yaml_lid": ""}
{"id": "R-120-1", "paper_id": "120", "group_id": "1", "aldehyde_smiles": "O=CC1=CC(=CC(=C1)C=O)C=O", "amine_smiles": "c1cc(cc(c1)n1c(nc(nc1N)N)N)c1ccc(cc1)N", "aldehyde_name": "1,3,5-triformylbenzene (TFB)", "amine_name": "4,4',4''-(1,3,5-triazine-2,4,6-triyl)trianiline (TTA)", "stoichiometry": "2:1 (TFB:TTA)", "solvent": "mesitylene/1,4-dioxane (2:1 v/v)", "temperature": "120°C", "source_db": "v3_db_full", "outcome": "crystal", "synthesis_mode": "均相合成（所有反应物溶解于混合有机溶剂中进行溶剂热聚合）", "catalyst": "乙酸（acetic acid，6 M水溶液）", "interface_type": "液-液界面溶剂热合成（密封玻璃管中o-DCB/n-BuOH混合溶剂），无固体基底参与界面组装", "yaml_lid": "2d-covalent-organic-frameworks-with-interlayer-hydrogen-bonding-oriented-through-designed-nonplanarity"}
{"id": "R-120-3", "paper_id": "120", "group_id": "3", "aldehyde_smiles": "O=CC1=CC(C=C)=C(C=C)C=C1C=O", "amine_smiles": "c1ccc(cc1N)c1nc(nc(n1)c1ccc(cc1)N)c1ccc(cc1)N", "aldehyde_name": "2,5-divinylterephthalaldehyde (DVA)", "amine_name": "1,3,5-tris(4-aminophenyl)triazine (TAPB)", "stoichiometry": "3:3", "solvent": "mesitylene/1,4-dioxane (2:1 v/v)", "temperature": "120°C", "source_db": "v3_db_full", "outcome": "film", "synthesis_mode": "非均相合成（胶体悬浮液中的纳米颗粒合成）", "catalyst": "", "interface_type": "气-液界面（液滴暴露于空气），confined空间（rubber O-ring橡胶密封圈）置于疏水表面（Sylgard 184聚二甲基硅氧烷基底）；初始液层高度大于大颗粒直径，蒸发过程中三相接触线逐渐收缩驱动颗粒组装", "yaml_lid": "co-assembly-of-covalent-organic-framework-particles-into-binary-ordered-superstructures"}
{"id": "R-120-4", "paper_id": "120", "group_id": "4", "aldehyde_smiles": "O=CC1=CC(C=C)=CC=C1C=O", "amine_smiles": "c1ccc(cc1)N-c1ccc(cc1)-c1ccc(cc1)-c1ccc(cc1)-c1ccc(cc1)N", "aldehyde_name": "terephthalaldehyde (TPA)", "amine_name": "1,3,6,8-tetra(4-aminophenyl)pyrene", "stoichiometry": "4:2", "solvent": "mesitylene/1,4-dioxane (2:1 v/v)", "temperature": "120°C", "source_db": "v3_db_full", "outcome": "crystal", "synthesis_mode": "均相合成（溶液相反应）后处理成不溶性粉末再分散于溶剂中用于电极修饰", "catalyst": "Sc(OTf)3（Scandium(III) triflate, 三氟甲磺酸钪）/acetic acid（乙酸）用于Khan反应；DDQ（2,3-二氯-5,6-二氰基-1,4-苯醌）用于Scholl氧化脱氢芳构化", "interface_type": "固-液界面；基底为商业购买的丝网印刷碳电极（SPCE）；COF分散液通过滴涂法（drop-cast）在电极表面形成均匀的电活性涂层", "yaml_lid": "heteropolyaromatic-pyrene-based-covalent-organic-framework-via-a-khan-scholl-cascade-for-fast-metal-free-acetaminophen"}
{"id": "R-121-1", "paper_id": "121", "group_id": "1", "aldehyde_smiles": "O=CC1=CC=C(C=O)C=C1", "amine_smiles": "C1=CC(=CC=C1C2=CC(C3=CC=C(C=C3)C(=O)N)=CC=C2)C(=O)N", "aldehyde_name": "terephthaldehyde (PDA)", "amine_name": "1,3,5-tris(4-aminophenyl)benzene (TAPB)", "stoichiometry": "TAPB:PDA = 25:37 mM (过量PDA)", "solvent": "1,4-dioxane/mesitylene (4:1 v/v) for TAPB; 1,4-dioxane/mesitylene for PDA", "temperature": "Room temperature (25 ± 1 °C)", "source_db": "v3_db_full", "outcome": "crystal", "synthesis_mode": "异相合成；席夫碱缩合反应在theta移液管尖端固-液界面处进行，产物生长于玻璃基底表面", "catalyst": "Sc(OTf)3（三氟甲磺酸钪）", "interface_type": "固-液界面：COF结构生长于theta移液管玻璃尖端（固相）与有机溶剂（液相）界面处；器件工作时涉及液-液界面（体相溶液与纳米通道内溶液）", "yaml_lid": "ammonia-induced-anomalous-ion-transport-in-covalent-organic-framework-nanochannels"}
{"id": "R-121-2", "paper_id": "121", "group_id": "2", "aldehyde_smiles": "O=CC1=C(OC)C=C(C=O)C=C1", "amine_smiles": "C1=CC(=CC=C1C2=CC(C3=CC=C(C=C3)C(=O)N)=CC=C2)C(=O)N", "aldehyde_name": "2,5-dimethoxyterephthaldehyde (DMTA)", "amine_name": "1,3,5-tris(4-aminophenyl)benzene (TAPB)", "stoichiometry": "", "solvent": "mesitylene/1,4-dioxane", "temperature": "Room temperature", "source_db": "v3_db_full", "outcome": "film", "synthesis_mode": "均相合成（溶液中的界面/均相反应）", "catalyst": "FeCl3", "interface_type": "null", "yaml_lid": "covalent-organic-framework-based-nanocomposite-for-synergetic-photo-chemodynamic-and-immunotherapies"}
{"id": "R-121-3", "paper_id": "121", "group_id": "3", "aldehyde_smiles": "O=CC1=C(OCC)C=C(C=O)C=C1", "amine_smiles": "C1=CC(=CC=C1C2=CC(C3=CC=C(C=C3)C(=O)N)=CC=C2)C(=O)N", "aldehyde_name": "2,5-diethoxyterephthaldehyde (DETA)", "amine_name": "1,3,5-tris(4-aminophenyl)benzene (TAPB)", "stoichiometry": "", "solvent": "mesitylene/1,4-dioxane", "temperature": "Room temperature", "source_db": "v3_db_full", "outcome": "film", "synthesis_mode": "异相合成（磁核表面原位生长）", "catalyst": "Fe₃O₄（四氧化三铁）", "interface_type": "null", "yaml_lid": "1-s2.0-S0021967322004836-main"}
{"id": "R-125-1", "paper_id": "125", "group_id": "1", "aldehyde_smiles": "C1=CC2C3NC(=NC3C=C3C=CC(=NC3C=C3C=NC(=NC3C=C2C1C4=CC=C(O)C5=CC=C(O)C6=C5C(=NC7=CC=C(O)C8=CC=C(O)C(=C84)NC7=O)O6)N5)N1.[Ni]", "amine_smiles": "B(O)C1=CC2=NS(=O)N=C2C=C1B(O)", "aldehyde_name": "(2,3,9,10,16,17,23,24-Octahydroxyphthalocyaninato)nickel(II) [OH]8PcNi", "amine_name": "2,1,3-Benzothiadiazole-4,7-diboronic acid (BTDADA)", "stoichiometry": "BDBA:[OH]8NiPc = 2:1 (0.06 mmol : 0.03 mmol)", "solvent": "o-dichlorobenzene/DMAc (1/2 v/v)", "temperature": "120 °C", "source_db": "v3_db_full", "outcome": "crystal", "synthesis_mode": "均相合成（溶液相溶剂热法）", "catalyst": "6 M 醋酸（acetic acid）", "interface_type": "固-液界面溶剂热合成；反应体系密封于Schlenk管中进行", "yaml_lid": "(3-3)-connected-triazine-based-covalent-organic-frameworks-for-efficient-co2-separation-over-n2-and-dye-adsorption"}
{"id": "R-126-1", "paper_id": "126", "group_id": "1", "aldehyde_smiles": "O=CC1=CC(=O)C(=O)C(=C1)C=O", "amine_smiles": "Nc1cc(S(=O)(=O)O)ccc1N", "aldehyde_name": "1,3,5-triformylphloroglucinol (Tp)", "amine_name": "2,5-diaminobenzenesulfonic acid (Pa-SO3H)", "stoichiometry": "1:1 (Tp:Pa-SO3H)", "solvent": "DMSO (dimethyl sulfoxide)", "temperature": "Room temperature (RT, ~25°C)", "source_db": "v3_db_full", "outcome": "film", "synthesis_mode": "异相合成（COF原位生长在rGO基底上形成复合材料）", "catalyst": "p-toluenesulfonic acid（对甲苯磺酸，PTSA）", "interface_type": "水热反应在密封容器（高压釜）中进行，基底为rGO气凝胶/水凝胶界面", "yaml_lid": "a-covalent-organic-framework-graphene-dual-region-hydrogel-for-enhanced-solar-driven-water-generation"}
{"id": "R-126-8", "paper_id": "126", "group_id": "8", "aldehyde_smiles": "O=CC1=CC(=O)C(=O)C(=C1)C=O", "amine_smiles": "CC[N+](CC)(CC)c1cc2cc(N)ccc2c2c1cc(N)cc2", "aldehyde_name": "1,3,5-triformylphloroglucinol (Tp)", "amine_name": "ethidium bromide (Eb)", "stoichiometry": "1:1", "solvent": "DMSO", "temperature": "Room temperature", "source_db": "v3_db_full", "outcome": "film", "synthesis_mode": "均相合成（溶剂热法合成iCOF）+ 后续在水相中自剥离形成异相分散体系", "catalyst": "", "interface_type": "液-液界面（ aqueous solution，水相分散体系）", "yaml_lid": "0.Supramolecular Reassembly of Self-Exfoliated IonicCovalent OrganicNanosheets for Label-Free Detection of Double-Stranded DNA"}
{"id": "R-129-1", "paper_id": "129", "group_id": "1", "aldehyde_smiles": "O=CC1=C(C=C2C=C(C=CC2=C1O)C=O)O", "amine_smiles": "C1(=CC=C(C=C1)NC2=CC=C(C=C2)C(N)(C3=CC=C(C=C3)NC4=CC=C(C=C4)C(N)(C5=CC=C(C=C5)NC6=CC=C(C=C6)C(N)(C7=CC=C(C=C7)NC8=CC=C(C=C8)C(N)(C9=CC=C(C9)NC)C)C)C)C)C", "aldehyde_name": "2,6-dihydroxynaphthalene-1,5-dicarbaldehyde (dhNDA)", "amine_name": "tetra-(4-anilyl)-methane (TAM)", "stoichiometry": "1:2 (TAM:dhNDA)", "solvent": "o-dichlorobenzene/n-butanol (v:v = 10:1, total 4 mL)", "temperature": "120°C", "source_db": "v3_db_full", "outcome": "crystal", "synthesis_mode": "均相合成（溶液相反应）", "catalyst": "acetic acid（乙酸，6 mol/L）", "interface_type": "液相反应体系，在密封玻璃安瓿（10 mL Synthware cylinder pressure vessel）中垂直固定于砂浴容器内进行恒温反应，邻二氯苯/正丁醇溶剂体系", "yaml_lid": "a-phototautomeric-3d-covalent-organic-framework-for-ratiometric-fluorescence-humidity-sensing"}
{"id": "R-133-1", "paper_id": "133", "group_id": "1", "aldehyde_smiles": "O=C1C(CN2CCCC2)C(=O)C(CN2CCCC2)C(=O)C1CN1CCCC1", "amine_smiles": "c1cc(N)ccc1N", "aldehyde_name": "2,4,6-tris(pyrrolidinylmethylene)cyclohexane-1,3,5-trione (M1)", "amine_name": "p-phenylenediamine (Pa)", "stoichiometry": "1:1 (M1:Pa)", "solvent": "H₂O", "temperature": "80°C", "source_db": "v3_db_full", "outcome": "film", "synthesis_mode": "均相合成（溶剂热法合成iCOF）+ 后续在水相中自剥离形成异相分散体系", "catalyst": "", "interface_type": "液-液界面（ aqueous solution，水相分散体系）", "yaml_lid": "0.Supramolecular Reassembly of Self-Exfoliated IonicCovalent OrganicNanosheets for Label-Free Detection of Double-Stranded DNA"}
{"id": "R-133-2", "paper_id": "133", "group_id": "2", "aldehyde_smiles": "O=Cc1c(O)c(C=O)c(O)c(C=O)c1O", "amine_smiles": "c1cc(N)ccc1N", "aldehyde_name": "2,4,6-triformylphloroglucinol (Tp)", "amine_name": "p-phenylenediamine (Pa)", "stoichiometry": "1:1 (Tp:Pa)", "solvent": "H₂O", "temperature": "80°C", "source_db": "v3_db_full", "outcome": "film", "synthesis_mode": "均相合成（溶剂热法合成iCOF）+ 后续在水相中自剥离形成异相分散体系", "catalyst": "", "interface_type": "液-液界面（ aqueous solution，水相分散体系）", "yaml_lid": "0.Supramolecular Reassembly of Self-Exfoliated IonicCovalent OrganicNanosheets for Label-Free Detection of Double-Stranded DNA"}
{"id": "R-133-3", "paper_id": "133", "group_id": "3", "aldehyde_smiles": "O=Cc1ccc(O)cc1C=O", "amine_smiles": "NN", "aldehyde_name": "M1", "amine_name": "hydrazine hydrate (Ha)", "stoichiometry": "1:1 (M1:Ha)", "solvent": "H₂O", "temperature": "80°C或室温", "source_db": "v3_db_full", "outcome": "film", "synthesis_mode": "均相合成（溶液中的席夫碱缩合反应）", "catalyst": "trifluoroacetic acid（三氟乙酸）、acetic acid（乙酸，用于TpPa-1等COF合成）", "interface_type": "混合维度组装界面：TpTGCl纳米片（二维）与CNFs（一维）在水相中通过静电相互作用（Zeta电位分析表明两者在不同pH下带相反电荷）组装形成复合分散液", "yaml_lid": "11-sp-Covalent organic framework membranes through a mixed-dimensional assembly for molecular separations"}
{"id": "R-133-4", "paper_id": "133", "group_id": "4", "aldehyde_smiles": "O=Cc1ccc(O)cc1C=O", "amine_smiles": "Cc1cc(N)c(N)cc1C", "aldehyde_name": "M1", "amine_name": "2,5-dimethylbenzene-1,4-diamine (Dma)", "stoichiometry": "1:1 (M1:Dma)", "solvent": "H₂O", "temperature": "80°C", "source_db": "v3_db_full", "outcome": "film", "synthesis_mode": "均相合成（溶液中的胶体分散液）", "catalyst": "", "interface_type": "液-液界面（均相水相反应），无特定固体基底", "yaml_lid": "aqueous-sol-gel-synthesis-and-shaping-of-covalent-organic-frameworks"}
{"id": "R-133-5", "paper_id": "133", "group_id": "5", "aldehyde_smiles": "O=Cc1ccc(O)cc1C=O", "amine_smiles": "c1ccnc(-c2ncccc2)c1", "aldehyde_name": "M1", "amine_name": "(2,2'-bipyridine)-5,5'-diamine (Bpy)", "stoichiometry": "1:1 (M1:Bpy)", "solvent": "H₂O", "temperature": "80°C", "source_db": "v3_db_full", "outcome": "film", "synthesis_mode": "均相合成（溶液中的胶体分散液）", "catalyst": "", "interface_type": "液-液界面（均相水相反应），无特定固体基底", "yaml_lid": "aqueous-sol-gel-synthesis-and-shaping-of-covalent-organic-frameworks"}
{"id": "R-133-6", "paper_id": "133", "group_id": "6", "aldehyde_smiles": "O=Cc1ccc(O)cc1C=O", "amine_smiles": "Nc1ccc(-c2nc(-c3ccc(N)cc3)nc(-c3ccc(N)cc3)n2)cc1", "aldehyde_name": "M1", "amine_name": "4,4',4''-(1,3,5-triazine-2,4,6-triyl)trianiline (Tta)", "stoichiometry": "3:2 (M1:Tta)", "solvent": "H₂O", "temperature": "80°C", "source_db": "v3_db_full", "outcome": "crystal", "synthesis_mode": "异相合成（多孔晶态聚合物）", "catalyst": "TF50-COF（部分氟化三嗪COF）", "interface_type": "固-液界面（溶剂热合成）", "yaml_lid": "5. Angew Chem Int Ed - 2022 - Wang - A Crystalline Partially Fluorinated Triazine Covalent Organic Framework for Efficient"}
{"id": "R-133-7", "paper_id": "133", "group_id": "7", "aldehyde_smiles": "O=Cc1ccc(O)cc1C=O", "amine_smiles": "c1cc(N)ccc1N", "aldehyde_name": "M1", "amine_name": "p-phenylenediamine (Pa)", "stoichiometry": "1:1", "solvent": "H₂O", "temperature": "80°C", "source_db": "v3_db_full", "outcome": "film", "synthesis_mode": "均相合成（溶剂热法合成iCOF）+ 后续在水相中自剥离形成异相分散体系", "catalyst": "", "interface_type": "液-液界面（ aqueous solution，水相分散体系）", "yaml_lid": "0.Supramolecular Reassembly of Self-Exfoliated IonicCovalent OrganicNanosheets for Label-Free Detection of Double-Stranded DNA"}
{"id": "R-136-1", "paper_id": "136", "group_id": "1", "aldehyde_smiles": "O=CC1=CC=C(C=O)C=C1", "amine_smiles": "C1(C2=CC=C(C=C2)N)=CC=C(C=C1)C2=CC=C(C=C2)N", "aldehyde_name": "Terephthalaldehyde (TPD)", "amine_name": "1,3,5-tris(4-aminophenyl)benzene (TAPB)", "stoichiometry": "1:1.5 (TAPB:TPD)", "solvent": "Acetonitrile (ACN)", "temperature": "Room temperature (~25°C)", "source_db": "v3_db_full", "outcome": "film", "synthesis_mode": "异相合成（磁核表面原位生长）", "catalyst": "Fe₃O₄（四氧化三铁）", "interface_type": "null", "yaml_lid": "1-s2.0-S0021967322004836-main"}
{"id": "R-136-8", "paper_id": "136", "group_id": "8", "aldehyde_smiles": "O=CC1=C(O)C=C(C=O)C=C1O", "amine_smiles": "C1(C2=CC=C(C=C2)N)=CC=C(C=C1)C2=CC=C(C=C2)N", "aldehyde_name": "2,5-Dihydroxyterephthalaldehyde (DHTP)", "amine_name": "1,3,5-tris(4-aminophenyl)benzene (TAPB)", "stoichiometry": "", "solvent": "Acetonitrile (ACN)", "temperature": "Room temperature (~25°C)", "source_db": "v3_db_full", "outcome": "film", "synthesis_mode": "异相合成——在固体基底（硅片）表面进行表面引发聚合，为异质薄膜合成", "catalyst": "Sc(OTf)₃（Scandium triflate，三氟甲磺酸钪）", "interface_type": "液-固界面，基底为覆盖APTES自组装单分子层的平面硅片，APTES单分子层提供氨基引发位点并降低界面张力", "yaml_lid": "construction-of-layer-blocked-covalent-organic-framework-heterogenous-films-via-surface-initiated-polycondensations"}
{"id": "R-136-9", "paper_id": "136", "group_id": "9", "aldehyde_smiles": "O=CC1=CC=C(C=O)C=C1C=O", "amine_smiles": "C1(C2=CC=C(C=C2)N)=CC=C(C=C1)C2=CC=C(C=C2)N", "aldehyde_name": "Benzene-1,3,5-tricarbaldehyde (TMC)", "amine_name": "1,3,5-tris(4-aminophenyl)benzene (TAPB)", "stoichiometry": "", "solvent": "Acetonitrile (ACN)", "temperature": "Room temperature (~25°C)", "source_db": "v3_db_full", "outcome": "film", "synthesis_mode": "均相合成（COF粉末合成后分散成膜）", "catalyst": "acetic acid（乙酸，用于F-COF合成）", "interface_type": "液-液界面（ aqueous-organic interface），水相（含PIP和CPB）与有机相（含Tp的二氯甲烷溶液）", "yaml_lid": "1-s2.0-S0376738826000347-mmc1"}
{"id": "R-138-1", "paper_id": "138", "group_id": "1", "aldehyde_smiles": "O=CC1=NC(C=O)=CC=C1", "amine_smiles": "CC(C)(C)OC(=O)Nc1ccc(N)cc1", "aldehyde_name": "2,6-pyridinedicarboxaldehyde (PCBA)", "amine_name": "4-(tert-butoxycarbonylamino)-aniline (NBPDA)", "stoichiometry": "1:1:0.5 (PCBA:NBPDA:Co(BF4)2)", "solvent": "acetonitrile:toluene (0.3 mL:0.4 mL)", "temperature": "85°C", "source_db": "v3_db_full", "outcome": "film", "synthesis_mode": "均相合成", "catalyst": "triethylamine（TEA，三乙胺）、trifluoroacetic acid（TFA，三氟乙酸）作为脱保护剂和催化剂", "interface_type": "液相反应体系，反应在均相溶液中进行（乙腈/乙醇/甲苯混合溶剂）", "yaml_lid": "a-synthetic-route-for-crystals-of-woven-structures-uniform-nanocrystals-and-thin-films-of-imine-covalent-organic"}
{"id": "R-138-2", "paper_id": "138", "group_id": "2", "aldehyde_smiles": "O=CC1=NC(C=O)=CC=C1", "amine_smiles": "c1ccc(-c2ccccn2)nc1", "aldehyde_name": "2,6-pyridinedicarboxaldehyde (PCBA)", "amine_name": "[Co(NH2-DIP)2(BF4)2] (pre-formed cobalt complex as amine equivalent)", "stoichiometry": "2:1:1:1 (PCBA:Co(NH2-DIP)2:Co(BF4)2)", "solvent": "acetonitrile:toluene (0.4 mL:0.6 mL)", "temperature": "120°C", "source_db": "v3_db_full", "outcome": "film", "synthesis_mode": "异相合成（溶剂热法，批量合成粉末样品及基底上薄膜）", "catalyst": "COF-366-Co系列（钴卟啉活性位点）", "interface_type": "固-液界面，HOPG（高度定向热解石墨）基底，薄膜生长于HOPG表面", "yaml_lid": "JACSDiercks"}
{"id": "R-138-3", "paper_id": "138", "group_id": "3", "aldehyde_smiles": "O=CC1=CC(C=O)=CC(C=O)=C1", "amine_smiles": "CC(C)(C)OC(=O)Nc1ccc(N)cc1", "aldehyde_name": "1,3,5-triformylbenzene (TFB)", "amine_name": "4-(tert-butoxycarbonylamino)-aniline (NBPDA)", "stoichiometry": "0.03:0.05 mmol (TFB:NBPDA = 3:5)", "solvent": "ethanol (2 mL)", "temperature": "120°C", "source_db": "v3_db_full", "outcome": "crystal", "synthesis_mode": "异相合成，固相COF在溶液中与单体进行交换反应", "catalyst": "6 M acetic acid(6 M乙酸)", "interface_type": "液相反应，密封容器中热处理，非界面薄膜生长", "yaml_lid": "Improved_Synthesis_of__-Ketoenamine-Linked_Covalent_Organic_Frameworks_via_Monomer_Exchange_Reactions_v1"}
{"id": "R-138-8", "paper_id": "138", "group_id": "8", "aldehyde_smiles": "O=Cc1ccc(C2=c3ccc([nH]3)=C(c3cccc(C=O)c3)C=C2)cc1", "amine_smiles": "CC(C)(C)OC(=O)Nc1ccc(N)cc1", "aldehyde_name": "4,4',4'',4'''-(porphyrin-5,10,15,20-tetrayl)tetrabenzaldehyde", "amine_name": "4-(tert-butoxycarbonylamino)-aniline (NBPDA)", "stoichiometry": "8.5 mg : 5 mg : 15 mg (aldehyde:NBPDA:PVP)", "solvent": "toluene:ethanol (0.3 mL:0.7 mL)", "temperature": "120°C", "source_db": "v3_db_full", "outcome": "film", "synthesis_mode": "均相合成（溶剂热法）", "catalyst": "6 M AcOH（6 M乙酸）", "interface_type": "液-液界面或均相溶液反应（溶剂热条件）", "yaml_lid": "10-A highly soluble, crystalline, covalent organic framework compatible with device"}
{"id": "R-138-9", "paper_id": "138", "group_id": "9", "aldehyde_smiles": "O=Cc1ccc(-c2cc(-c3ccc(C=O)cc3)cc(-c3ccc(C=O)cc3)c2)cc1", "amine_smiles": "CC(C)(C)OC(=O)Nc1ccc(N)cc1", "aldehyde_name": "1,3,5-tris(4-formylphenyl)benzene (TFPB)", "amine_name": "4-(tert-butoxycarbonylamino)-aniline (NBPDA)", "stoichiometry": "5 mg : 5 mg : 15 mg (aldehyde:NBPDA:PVP)", "solvent": "toluene:ethanol (0.3 mL:0.7 mL)", "temperature": "120°C", "source_db": "v3_db_full", "outcome": "film", "synthesis_mode": "异相合成（磁核表面原位生长）", "catalyst": "Fe₃O₄（四氧化三铁）", "interface_type": "null", "yaml_lid": "1-s2.0-S0021967322004836-main"}
{"id": "R-144-1", "paper_id": "144", "group_id": "1", "aldehyde_smiles": "O=CC1=CC(=CC(=C1)C=O)C=O", "amine_smiles": "Nc1ccc(C#Cc2c3ccccc3cc3ccccc23)cc1", "aldehyde_name": "1,3,5-triformylphloroglucinol (TH)", "amine_name": "9,10-bis(4-aminophenylethynyl)anthracene (AntT)", "stoichiometry": "1:1 (TF:AntT)", "solvent": "mesitylene/dioxane (1:1, v/v)", "temperature": "120 °C", "source_db": "v3_db_full", "outcome": "film", "synthesis_mode": "均相合成（溶剂热法合成iCOF）+ 后续在水相中自剥离形成异相分散体系", "catalyst": "", "interface_type": "液-液界面（ aqueous solution，水相分散体系）", "yaml_lid": "0.Supramolecular Reassembly of Self-Exfoliated IonicCovalent OrganicNanosheets for Label-Free Detection of Double-Stranded DNA"}
{"id": "R-145-1", "paper_id": "145", "group_id": "1", "aldehyde_smiles": "COc1c(C=O)cc(C=O)cc1C=O", "amine_smiles": "Nc1ccc(-c2cc(-c3ccc(N)cc3)cc(-c3ccc(N)cc3)c2)cc1", "aldehyde_name": "2,4,6-trimethoxy-1,3,5-benzenetricarbaldehyde (TpOMe)", "amine_name": "1,3,5-tris(4-aminophenyl)benzene (Tab)", "stoichiometry": "1:1", "solvent": "无溶剂(固相反应)", "temperature": "室温研磨后加热", "source_db": "v3_db_full", "outcome": "film", "synthesis_mode": "异相合成（磁核表面原位生长）", "catalyst": "Fe₃O₄（四氧化三铁）", "interface_type": "null", "yaml_lid": "1-s2.0-S0021967322004836-main"}
{"id": "R-145-2", "paper_id": "145", "group_id": "2", "aldehyde_smiles": "COc1c(C=O)cc(C=O)cc1C=O", "amine_smiles": "Nc1cc(N)ccc1[N+](=O)[O-]", "aldehyde_name": "2,4,6-trimethoxy-1,3,5-benzenetricarbaldehyde (TpOMe)", "amine_name": "2-nitro-1,4-phenylenediamine (PaNO₂)", "stoichiometry": "1:1", "solvent": "无溶剂(固相反应)", "temperature": "室温研磨后加热", "source_db": "v3_db_full", "outcome": "film", "synthesis_mode": "固相合成（异相合成）", "catalyst": "PTSA（p-toluenesulfonic acid，对甲苯磺酸）", "interface_type": "固相界面合成（固相混合法）", "yaml_lid": "banerjee2018"}
{"id": "R-145-3", "paper_id": "145", "group_id": "3", "aldehyde_smiles": "COc1c(C=O)cc(C=O)cc1C=O", "amine_smiles": "Nc1ccc(N)cc1", "aldehyde_name": "2,4,6-trimethoxy-1,3,5-benzenetricarbaldehyde (TpOMe)", "amine_name": "1,4-phenylenediamine (Pa1)", "stoichiometry": "1:1", "solvent": "无溶剂(固相反应)", "temperature": "室温研磨后加热", "source_db": "v3_db_full", "outcome": "film", "synthesis_mode": "固相合成（异相合成）", "catalyst": "PTSA（p-toluenesulfonic acid，对甲苯磺酸）", "interface_type": "固相界面合成（固相混合法）", "yaml_lid": "banerjee2018"}
{"id": "R-145-4", "paper_id": "145", "group_id": "4", "aldehyde_smiles": "COc1c(C=O)cc(C=O)cc1C=O", "amine_smiles": "Nc1ccc(-c2ccc(N)cc2[N+](=O)[O-])cc1[N+](=O)[O-]", "aldehyde_name": "2,4,6-trimethoxy-1,3,5-benzenetricarbaldehyde (TpOMe)", "amine_name": "4,4'-dinitrobenzidine (BD(NO₂)₂)", "stoichiometry": "1:1", "solvent": "无溶剂(固相反应)", "temperature": "室温研磨后加热", "source_db": "v3_db_full", "outcome": "film", "synthesis_mode": "固相合成（异相合成）", "catalyst": "PTSA（p-toluenesulfonic acid，对甲苯磺酸）", "interface_type": "固相界面合成（固相混合法）", "yaml_lid": "banerjee2018"}
{"id": "R-145-5", "paper_id": "145", "group_id": "5", "aldehyde_smiles": "COc1c(C=O)cc(C=O)cc1C=O", "amine_smiles": "Nc1ccc(-c2cccnc2)cc1", "aldehyde_name": "2,4,6-trimethoxy-1,3,5-benzenetricarbaldehyde (TpOMe)", "amine_name": "2,2'-bipyridine-5,5'-diamine (BPy)", "stoichiometry": "1:1", "solvent": "无溶剂(固相反应)", "temperature": "室温研磨后加热", "source_db": "v3_db_full", "outcome": "film", "synthesis_mode": "固相合成（异相合成）", "catalyst": "PTSA（p-toluenesulfonic acid，对甲苯磺酸）", "interface_type": "固相界面合成（固相混合法）", "yaml_lid": "banerjee2018"}
{"id": "R-145-6", "paper_id": "145", "group_id": "6", "aldehyde_smiles": "COc1c(C=O)cc(C=O)cc1C=O", "amine_smiles": "Nc1ccc(-N=N-c2ccc(N)cc2)cc1", "aldehyde_name": "2,4,6-trimethoxy-1,3,5-benzenetricarbaldehyde (TpOMe)", "amine_name": "trans-azobenzene-4,4'-diamine (Azo)", "stoichiometry": "1:1", "solvent": "无溶剂(固相反应)", "temperature": "室温研磨后加热", "source_db": "v3_db_full", "outcome": "film", "synthesis_mode": "固相合成（异相合成）", "catalyst": "PTSA（p-toluenesulfonic acid，对甲苯磺酸）", "interface_type": "固相界面合成（固相混合法）", "yaml_lid": "banerjee2018"}
{"id": "R-146-3", "paper_id": "146", "group_id": "3", "aldehyde_smiles": "O=Cc1ccc(-c2ccc(-c3ccc(C=O)cc3)cc2)cc1", "amine_smiles": "Cc1nc(C)nc(C)n1", "aldehyde_name": "4,4'-diformyl-p-terphenyl (compound 9)", "amine_name": "1,3,5-trimethyl-2,4,6-triazine (TMT)", "stoichiometry": "Not specified (aldol condensation)", "solvent": "n-butanol/1,2-dichlorobenzene (mixed solvent)", "temperature": "150 °C", "source_db": "v3_db_full", "outcome": "crystal", "synthesis_mode": "异相合成（多相催化材料）", "catalyst": "4-二甲氨基吡啶（DMAP，作为亲核促进剂）、三氟乙酸（TFA，作为缩合催化剂）", "interface_type": "固-液界面合成；TMT与含醛基单体的溶液相缩合反应在150°C下进行", "yaml_lid": "benzophenone-based-polymers-and-covalent-organic-framework-for-photocatalytic-molecular-oxygen-activation"}
{"id": "R-147-1", "paper_id": "147", "group_id": "1", "aldehyde_smiles": "O=CC1=C(F)C(=CC(=C1F)C=O)F", "amine_smiles": "Nc1ccc(C2c3ccc(N)cc3c(ccc3ccc(N)cc3)c3ccccc23)cc1", "aldehyde_name": "2,3,5,6-tetrafluoroterephthalaldehyde (TFTA)", "amine_name": "1,3,5-tris(4-aminophenyl)benzene (TAPB)", "stoichiometry": "TAPB:TFTA = 12.5:18.9 μmol (1:1.5)", "solvent": "1,4-dioxane/mesitylene (v/v = 4:1)", "temperature": "25 °C", "source_db": "v3_db_full", "outcome": "film", "synthesis_mode": "异相合成（磁核表面原位生长）", "catalyst": "Fe₃O₄（四氧化三铁）", "interface_type": "null", "yaml_lid": "1-s2.0-S0021967322004836-main"}
{"id": "R-153-1", "paper_id": "153", "group_id": "1", "aldehyde_smiles": "O=Cc1ccccc1", "amine_smiles": "c1ccc(-c2ccccc2)cc1", "aldehyde_name": "4',5'-bis(4-formyl phenyl)-[1,1':2',1''-terphenyl]-4,4''-dicarbaldehyde (M-TPDA)", "amine_name": "5',5''-bis(4-aminophenyl)-[1,1':3',1'':3'',1'''-quaterphenyl]-4,4'''-diamine (M-DPQP)", "stoichiometry": "1:1 (tetra-topic: tetra-topic)", "solvent": "o-DCB (ortho-dichlorobenzene) + n-BuOH (mixed solvent)", "temperature": "120 °C", "source_db": "v3_db_full", "outcome": "unknown", "synthesis_mode": "", "catalyst": "", "interface_type": "", "yaml_lid": ""}
{"id": "R-153-2", "paper_id": "153", "group_id": "2", "aldehyde_smiles": "C(=C(c1ccccc1)c1ccccc1)(c1ccccc1)c1ccccc1", "amine_smiles": "c1ccc(-c2ccccc2)cc1", "aldehyde_name": "tetrakis(4-formyl-phenyl)ethene (M-TPE)", "amine_name": "5',5''-bis(4-aminophenyl)-[1,1':3',1'':3'',1'''-quaterphenyl]-4,4'''-diamine (M-DPQP)", "stoichiometry": "1:1 (tetra-topic: tetra-topic)", "solvent": "o-DCB + n-BuOH (mixed solvent)", "temperature": "120 °C", "source_db": "v3_db_full", "outcome": "crystal", "synthesis_mode": "均相合成", "catalyst": "", "interface_type": "液相反应（溶剂热法），反应在密封玻璃管或高压釜中进行，反应体系为均相溶液", "yaml_lid": "1.Three-Dimensional Ionic Covalent Organic Frameworks for Rapid,__Reversible, and Selective Ion Exchange"}
{"id": "R-153-3", "paper_id": "153", "group_id": "3", "aldehyde_smiles": "c1ccc2nsnc2c1", "amine_smiles": "c1ccc(-c2ccccc2)cc1", "aldehyde_name": "4,4',4'',4'''-((benzo[c][1,2,5]thiadiazole-4,7-diylbis(4,1-phenylene)) bis(azanetriyl))tetrabenzaldehyde (M-BT)", "amine_name": "5',5''-bis(4-aminophenyl)-[1,1':3',1'':3'',1'''-quaterphenyl]-4,4'''-diamine (M-DPQP)", "stoichiometry": "1:1 (tetra-topic: tetra-topic)", "solvent": "o-DCB + n-BuOH (mixed solvent)", "temperature": "120 °C", "source_db": "v3_db_full", "outcome": "film", "synthesis_mode": "均相合成（溶剂热法）", "catalyst": "6 M AcOH（6 M乙酸）", "interface_type": "液-液界面或均相溶液反应（溶剂热条件）", "yaml_lid": "10-A highly soluble, crystalline, covalent organic framework compatible with device"}
{"id": "R-157-1", "paper_id": "157", "group_id": "1", "aldehyde_smiles": "c1cc[nH]c1", "amine_smiles": "NCCN", "aldehyde_name": "4,4',4'',4'''-(thianthrene-2,3,7,8-tetrayl)tetrabenaldehyde (THT)", "amine_name": "1,2-diaminoethane (ED)", "stoichiometry": "1:2 (THT:ED)", "solvent": "dry degassed dichloromethane (DCM)", "temperature": "0°C for addition, then room temperature", "source_db": "v3_db_full", "outcome": "film", "synthesis_mode": "均相合成（溶剂热法）", "catalyst": "6 M AcOH（6 M乙酸）", "interface_type": "液-液界面或均相溶液反应（溶剂热条件）", "yaml_lid": "10-A highly soluble, crystalline, covalent organic framework compatible with device"}
{"id": "R-157-2", "paper_id": "157", "group_id": "2", "aldehyde_smiles": "c1cc[nH]c1", "amine_smiles": "NCCCN", "aldehyde_name": "THT", "amine_name": "1,3-diaminopropane (PrD)", "stoichiometry": "1:2 (THT:PrD)", "solvent": "dry degassed dichloromethane (DCM)", "temperature": "room temperature", "source_db": "v3_db_full", "outcome": "crystal", "synthesis_mode": "均相反应（溶液相合成，室温搅拌）", "catalyst": "", "interface_type": "", "yaml_lid": "bottom-up-synthesis-of-crystalline-covalent-organic-framework-nanosheets-nanotubes-and-kippah-vesicles-an-odd-even"}
{"id": "R-157-3", "paper_id": "157", "group_id": "3", "aldehyde_smiles": "c1cc[nH]c1", "amine_smiles": "NCCCCN", "aldehyde_name": "THT", "amine_name": "1,4-diaminobutane (BD)", "stoichiometry": "1:2 (THT:BD)", "solvent": "dry degassed dichloromethane (DCM)", "temperature": "room temperature", "source_db": "v3_db_full", "outcome": "crystal", "synthesis_mode": "均相反应（溶液相合成，室温搅拌）", "catalyst": "", "interface_type": "", "yaml_lid": "bottom-up-synthesis-of-crystalline-covalent-organic-framework-nanosheets-nanotubes-and-kippah-vesicles-an-odd-even"}
{"id": "R-157-4", "paper_id": "157", "group_id": "4", "aldehyde_smiles": "c1cc[nH]c1", "amine_smiles": "NCCCCCN", "aldehyde_name": "THT", "amine_name": "1,5-diaminopentane (PnD)", "stoichiometry": "1:2 (THT:PnD)", "solvent": "dry degassed dichloromethane (DCM)", "temperature": "room temperature", "source_db": "v3_db_full", "outcome": "crystal", "synthesis_mode": "均相反应（溶液相合成，室温搅拌）", "catalyst": "", "interface_type": "", "yaml_lid": "bottom-up-synthesis-of-crystalline-covalent-organic-framework-nanosheets-nanotubes-and-kippah-vesicles-an-odd-even"}
{"id": "R-157-5", "paper_id": "157", "group_id": "5", "aldehyde_smiles": "c1cc[nH]c1", "amine_smiles": "NCCCCCCN", "aldehyde_name": "THT", "amine_name": "1,6-diaminohexane (HD)", "stoichiometry": "1:2 (THT:HD)", "solvent": "dry degassed dichloromethane (DCM)", "temperature": "room temperature", "source_db": "v3_db_full", "outcome": "crystal", "synthesis_mode": "均相反应（溶液相合成，室温搅拌）", "catalyst": "", "interface_type": "", "yaml_lid": "bottom-up-synthesis-of-crystalline-covalent-organic-framework-nanosheets-nanotubes-and-kippah-vesicles-an-odd-even"}
{"id": "R-157-6", "paper_id": "157", "group_id": "6", "aldehyde_smiles": "c1cc[nH]c1", "amine_smiles": "Nc1ccc(N)cc1", "aldehyde_name": "THT", "amine_name": "1,4-phenylenediamine", "stoichiometry": "1:2 (THT:1,4-phenylenediamine)", "solvent": "dry degassed DCM", "temperature": "room temperature", "source_db": "v3_db_full", "outcome": "crystal", "synthesis_mode": "均相反应（溶液相合成，室温搅拌）", "catalyst": "", "interface_type": "", "yaml_lid": "bottom-up-synthesis-of-crystalline-covalent-organic-framework-nanosheets-nanotubes-and-kippah-vesicles-an-odd-even"}
{"id": "R-161-1", "paper_id": "161", "group_id": "1", "aldehyde_smiles": "O=CC1=C(F)C(C=O)=C(F)C(F)=C1F", "amine_smiles": "Nc1ccc(c2nc(nc(n2)c2ccc(N)cc2)c2ccc(N)cc2)cc1", "aldehyde_name": "2,3,5,6-tetrafluoroterephthalaldehyde (TFTA)", "amine_name": "2,4,6-tris(4-aminophenyl)-1,3,5-triazine (TAPT)", "stoichiometry": "1.5:1 (TFTA:TAPT, 0.400mmol:0.267mmol)", "solvent": "mesitylene:1,4-dioxane (1:1, v/v)", "temperature": "120°C", "source_db": "v3_db_full", "outcome": "film", "synthesis_mode": "异相合成（磁核表面原位生长）", "catalyst": "Fe₃O₄（四氧化三铁）", "interface_type": "null", "yaml_lid": "1-s2.0-S0021967322004836-main"}
